Repository: Kozlan-TA/Semiconductor__Calculator

# Semiconductor__Calculator
 Проект курса дополнительного образования Цифровая Кафедра
Описание проекта:
Козлан Тимофей Александрович, группа БМТМ-20-4
Комарницкий Матвей Геннадьевич, группа БМТ-21-1
Цифровая Кафедра. Средства разработки инженерных приложений.

Наименование проекта: Semiconductor Calculator

Цель проекта:
Продемонстировать навыки, полученные при прохождении курса дополнительного образования "Цифровая кафедра. Средства разработки инженерных приложений".

Задачи проекта:
1. Анализ возможных способы реализации задуманного проекта и выбор наиболее оптимального;
2. Реализация задуманного проекта на языке Python;
3. Тестирование разработанного алгоритма;
4. Анализ полученного результата

Актуальность проекта:
Расчёт физических характеристик полупроводников в ручном режиме трудоемкая задача и оптимизация этой задачи позволяет уменьшить время, затрачиваемые работниками в этой сфере на данную задачу.

Описание библиотек:
1. mysql-connector-python - официальный коннектор для языка python от разработчиков mysql для данной базы данных.
2. matplotlib - библиотека, предназначенная для визуализации двумерной и трёхмерной графики.
3. pandas - программная библиотека на языке python для обработки и анализа данных.
4. numpy - библиотека с открытым исходным кодом. Включает в себя высокоуровневые математические функции для работы с многомерными массивами.
5. os - модуль python для работы с операционной системой. Функции данного модуля, как правило, не зависят от ОС, поэтому программы остаются кроссплатформенными.

Описание работы программы:
При запуске программа проверяет наличие виртуального окружения в директории, где был запущен файл start.bat (При отсутствии виртуального окружения его следует создать самостоятельно или с помощью файла create_venv.bat). После программа запускает виртуальное окружение и пользователю остается ввести команду main.py и следовать инструкциям.
Входными данными программы являются название полупроводникового материала и его легирование, по этим данным программа строит температурные зависимости и сохраняет в папке results в формате png c разрешением 600 dpi.


Комментарии о работе программы:

Программа будет работать только на операционной системе Windows ввиду особенностей создания виртуального окружения в разных системах и реализации программы с использованием .bat файлов. Для корректной работы файла create_venv.bat требуется python3 с предустановленным pip или python3.4+ (начиная с версии python 3.4.0 в его сборке уже содержится модуль pip)
Материалы, доступные в базе данных: Ge, ZnSe, CdTe, CdS, GaAs, AlAs, ZnS, InP, Al0.4Ga0.6As
Для добавления базы данных полупроводников в вашу базу данных mysql и корректной работы программы импортируйте файл semiconductors.sql в базу данных `semiconductors`
По всем вопросам обращаться на почту Kozlan.Timofey@yandex.ru

File: utils/semiconductors.csv
"material","dielectric_const","mobility_n","mobility_p","effective_mass_n","effective_mass_p","dos_effective_mass_n","dos_effective_mass_p","Eg","melting_T","Ea","Ed"
"Ge","16","3600","1900","0.22","0.34","0.56","0.36","0.742- 4.8*10^(-4)*T^(2)/(T+235)","1210.6","0.011","0.013"
"ZnSe","8.1","530","28","0.17","0.6","0.17","0.6","2.81-5.78*10^(-4)*T^(2)/(T+175)","1790","0.1236","0.035"
"CdTe","10.9","1050","80","0.11","0.35","0.11","0.35","1.6-4.1∗10^(-4)*T","1365","0.0398","0.0125"
"CdS","8.96","350","15","0.2","5.17","0.2","5.17","2.58-5*10^(-4)*T","1748","0.8707","0.0337"
"GaAs","10.9","8600","400","0.07","0.45","0.07","0.45","1.52-5.0*10^(-4)*T","1511","0.05","0.01"
"AlAs","10.9","1200","100","0.18","0.22","0.6","0.22","2.24-4*10^(-4)*T","2013","0.025","0.0205"
"ZnS","8.3","200","5","0.25","0.75","0.25","0.75","3.91-5.41*10^(-4)*T^2/(T+204)","1830","0.049","0.1443"
"Al0.4Ga0.6As","11.76","800","100","0.1","0.64","0.1","0.64","1.81-5.41*10^(-4)*T^2/(T+204)","1579","0.0629","0.0095"
"InP","12.1","4000","650","0.07","0.4","0.0962","0.34","1.42-4.6*10^(-4)*T^2/(T+204)","1062","0.006","0.037"
